Repository: RyanBodenstein/FFA_at_CEBAF

# FFA_at_CEBAF
Files for FFA@CEBAF Upgrade project

This folder will be used for codes related to the magnet irradiation studies. Geometry codes, power deposition, scripts for modelling and calculation, etc... will be organized here.

File: Magnet_Studies/Data_Analysis/Claude_Analysis1/Cleanup_Claude/Dosimetry/OSL_Area/dose_vs_degradation.csv
plate,region,sub_location,line,cum_body_mrem,cum_photon_mrem,cum_beta_mrem,cum_neutron_mrem,cum_nt_mrem,cum_nf_mrem,is_lower_bound,n_saturated,N42EH_pct,N52SH_pct,SmCo33H_pct,SmCo35_pct,ndfeb_mean_pct,smco_mean_pct,intra_plate_diff
15,SE Arc,upstream Girder 27,1,1193510.0,1173990.0,0.0,19520.0,1570.0,17950.0,False,0,-0.2615491103445808,-0.06856832096691856,0.10371133160452964,-0.05232994149651379,-0.16505871565574967,0.025690695054007923,-0.1907494107097576
3,SE Arc,upstream Girder 27,2,2750568.0,1728384.0,414.0,21770.0,1710.0,20060.0,True,1,-0.151524408672979,-0.12371148247792679,0.06355124726996642,-0.12199017671007843,-0.1376179455754529,-0.02921946472005601,-0.10839848085539688
23,SE Arc,upstream Girder 27,3,4299449.0,1027440.0,240209.0,31800.0,2360.0,29440.0,True,3,-0.13637212922582218,-0.0582521058995118,-0.09279413827330103,-0.03083756838182323,-0.09731211756266699,-0.061815853327562134,-0.03549626423510485
26,SE Arc,upstream Girder 27,4,1726554.0,1411640.0,290684.0,24230.0,1830.0,22400.0,False,0,-0.017745196861713327,0.01897783301457267,-0.009860001741030595,0.10503446522077832,0.000616318076429671,0.047587231739873864,-0.04697091366344419
40,SE Arc,upstream Girder 27,5,1393390.0,1319775.0,51885.0,21730.0,1550.0,20180.0,False,0,-0.07556663697975223,-0.10051138293847518,nan,0.052570509942457905,-0.0880390099591137,0.052570509942457905,-0.1406095199015716
39,NE Arc,above JD3A06,1,3197657.0,2152023.0,30604.0,15030.0,1500.0,13500.0,True,1,-0.8218182662250585,-0.5429252701088751,0.42157519079061306,-0.2985566246901072,-0.6823717681669668,0.06150928305025294,-0.7438810512172197
7,NE Arc,above JD3A06,2,6547939.0,1526744.0,1395.0,19800.0,1620.0,18180.0,True,5,-0.4154594797274984,-0.41159662535100894,-0.07505057288954596,-0.14090561814444044,-0.4135280525392537,-0.1079780955169932,-0.3055499570222605
18,NE Arc,above JD3A06,3,6903455.0,875361.0,794.0,27300.0,2320.0,24980.0,True,6,-0.35183106583097934,-0.17652632331507442,-0.017984040239231155,-0.3190717191413108,-0.2641786945730269,-0.16852787969027097,-0.09565081488275592
21,NE Arc,above JD3A06,4,7508147.0,494551.0,726.0,12870.0,1120.0,11750.0,True,7,-0.27999670102723984,-0.20957593968099833,-0.0590298224235763,-0.016699882931564883,-0.24478632035411907,-0.037864852677570594,-0.20692146767654848
9,NE Arc,above JD3A06,5,7534059.0,501300.0,22629.0,10130.0,880.0,9250.0,True,7,-0.21896968602938727,-0.4219362165051085,0.03425597703307749,-0.2064971558991715,-0.3204529512672479,-0.08612058943304701,-0.23433236183420086
38,NW Arc,above MJC4A24,1,970933.0,961201.0,1582.0,8150.0,570.0,7580.0,False,0,-0.34854348610664004,-0.3997300330462366,0.29294790978586194,-0.02155515149561478,-0.3741367595764383,0.13569637914512359,-0.5098331387215619
6,NW Arc,above MJC4A24,2,6125186.0,1110931.0,765.0,13490.0,870.0,12620.0,True,5,-0.30249748497804235,-0.10848429101534747,0.10304849695336633,0.08027507489669211,-0.2054908879966949,0.09166178592502922,-0.2971526739217241
36,NW Arc,above MJC4A24,3,6371355.0,361079.0,726.0,9550.0,710.0,8840.0,True,6,-0.21663532441964195,-0.19623363305938296,0.23048472086817426,-0.06344649742249839,-0.20643447873951246,0.08351911172283794,-0.28995359046235036
25,NW Arc,above MJC4A24,4,6528261.0,519119.0,422.0,8720.0,590.0,8130.0,True,6,-0.29481610303371086,-0.15173540321592918,0.08459600211528653,-0.16621982155220358,-0.22327575312482,-0.04081190971845852,-0.1824638434063615
34,NW Arc,above MJC4A24,5,6569021.0,559645.0,216.0,9160.0,590.0,8570.0,True,6,-0.20821168366057552,nan,-0.048149651309261576,-0.019632513402952148,-0.20821168366057552,-0.03389108235610686,-0.17432060130446866
13,SW Arc,above MJC4A14,1,3022399.0,2998359.0,0.0,24040.0,2030.0,22010.0,False,0,-0.7703655454816166,-0.6843631717120687,-0.3970312318648173,-0.5005533446573351,-0.7273643585968427,-0.4487922882610762,-0.2785720703357665
32,SW Arc,above MJC4A14,2,6190535.0,1160210.0,195.0,30130.0,2350.0,27780.0,True,5,-0.4550375782488958,-0.4158555714775641,-0.004998306761462845,-0.2235163404239808,-0.4354465748632299,-0.11425732359272182,-0.32118925127050807
19,SW Arc,above MJC4A14,3,6657281.0,646143.0,3258.0,7880.0,540.0,7340.0,True,6,-0.42360761847578976,-0.31370725179326325,-0.07684231502234468,-0.09272990581122419,-0.36865743513452653,-0.08478611041678444,-0.2838713247177421
10,SW Arc,above MJC4A14,4,6566550.0,522488.0,30432.0,13630.0,970.0,12660.0,True,6,-0.11019083129063457,-0.034981052852724716,0.02781658198990944,0.015731164139670104,-0.07258594207167965,0.02177387306478977,-0.09435981513646942
11,SW Arc,above MJC4A14,5,6544923.0,513957.0,9766.0,21200.0,1700.0,19500.0,True,6,-0.02400660268857696,0.013422520033774395,0.05144657658730731,-0.02463312897090323,-0.005292041327401283,0.013406723808202039,-0.018698765135603323
12,Labyrinth,North Access Labyrinth,0,59681.0,31251.0,0.0,28430.0,2120.0,26310.0,False,0,-0.18049488588720677,-0.05065527324186273,-0.05374455115984596,0.05243855094807885,-0.11557507956453475,-0.0006530001058835527,-0.1149220794586512
17,North Linac,NL NDX @ Girder 5,0,13000114.0,114.0,0.0,0.0,0.0,0.0,True,13,-0.16512627453109457,0.20943493492521023,0.038723304734014946,0.01889642004153792,0.022154330197057828,0.028809862387776435,-0.006655532190718606
4,North Linac,NL Inj/Ret Crossover (0L05 NDX),0,913801.0,675746.0,183885.0,54170.0,3460.0,50710.0,False,0,-0.37421259136131974,0.0026772185305934887,-0.036791179589814975,0.4006457314261037,-0.18576768641536312,0.18192727591814437,-0.3676949623335075
16,North Linac,NL NDX @ Girder 23,0,13143598.0,50709.0,64919.0,27970.0,1940.0,26030.0,True,13,-0.10020479469898558,-0.043659472184128106,0.08132390385105241,0.07836128898713875,-0.07193213344155684,0.07984259641909558,-0.15177472986065244
22,North Linac,NL NDX @ Girder 26,0,13078025.0,43623.0,24302.0,10100.0,610.0,9490.0,True,13,-0.07424455272931775,-0.008687499584377693,-0.013634457594804479,0.23481253261501256,-0.04146602615684772,0.11058903751010404,-0.15205506366695176
20,Labyrinth,South Access Labyrinth,0,126601.0,107311.0,0.0,19290.0,1860.0,17430.0,False,0,-0.24922642107791798,-0.16067236484422137,0.061934892588994025,-0.12022535717179078,-0.20494939296106968,-0.029145232291398378,-0.1758041606696713
24,South Linac,SL NDX @ Girder 4,0,14019799.0,39.0,0.0,19760.0,1370.0,18390.0,True,14,-0.10219551232592741,-0.0007696192641047043,-0.003514143006748343,0.09799912572533226,-0.05148256579501606,0.047242491359291955,-0.09872505715430802
5,South Linac,SL NDX @ Girder 6,0,8468608.0,1090596.0,1322472.0,55540.0,3780.0,51760.0,True,6,-0.050624129287152646,-0.051393201542228664,0.38845282228652556,0.0299217933063487,-0.05100866541469065,0.20918730779643713,-0.26019597321112775
1,South Linac,SL NDX @ Girder 23,0,11149034.0,117599.0,29605.0,1830.0,120.0,1710.0,True,11,-0.040055973052619875,-0.1848095219466795,0.2173452233511996,0.007416592133811843,-0.11243274749964968,0.11238090774250573,-0.2248136552421554
30,South Linac,SL NDX @ Girder 25,0,11181769.0,51023.0,128896.0,1850.0,130.0,1720.0,True,11,-0.3302063064373124,-0.2671571020465515,-0.23382688429827342,-0.08752334961056932,-0.29868170424193197,-0.16067511695442138,-0.13800658728751058
