Repository: RyanBodenstein/FFA_at_CEBAF

# FFA_at_CEBAF
Files for FFA@CEBAF Upgrade project

# 04_Results

Summary results, systematic error analyses, and sensitivity studies.

## Files

### headline_results.csv
Key numerical results in machine-readable format. Includes per-material mean
changes, the NdFeB-SmCo differential, gain systematic estimates, and
temperature coefficients.

**Source**: `export_data_package.py`

### systematic_error_analysis.md
Comprehensive analysis of systematic uncertainties, including:
- Helmholtz gain drift quantification
- Temperature correction methodology and probe bias assessment
- Baseline temperature estimation from same-day cross-checks
- Sensitivity of results to temperature assumptions

This is the primary reference for understanding the error budget.

**Source**: `Cleanup_Claude/systematic_error_investigation.md` (v3, current)

### sensitivity_results.txt
Output from temperature sensitivity analysis. Shows how the headline
differential changes as a function of assumed baseline temperature,
demonstrating robustness of the NdFeB-SmCo differential across
reasonable temperature ranges.

**Source**: `Sensitivity_Analysis/temp_sensitivity.py` output

### sample_type_results.txt
Comparison of results across sample types (Y-plate, H-plate, A-sample)
and measurement methods (Helmholtz, Teslameter).

**Source**: `Sensitivity_Analysis/sample_type_comparison.py` output

### probe_bias_assessment.txt
Detailed justification for the 0.8 C probe bias correction applied to
pre-deployment Y-plate temperatures. Based on same-day Y-plate and H-plate
temperature comparisons (Sep 30: +0.87 C, Nov 20: +0.77 C offset).

**Source**: `Sensitivity_Analysis/probe_bias_assessment.txt`

### rod_correlation_stats.txt
Full Spearman correlation analysis between dose (gamma, neutron, combined)
and magnet degradation (per-material and differential). Includes fast vs
thermal neutron breakdown from CR-39 track-etch data: fast neutron shows
stronger correlation than thermal, pointing to displacement cascades as
dominant mechanism.

**Source**: `Rod_Dosimetry/rod_dose_correlation.py` output

### gain_systematic_report.txt
Captured stdout from the gain systematic analysis script, documenting
session-to-session Helmholtz gain variability, cleaning methodology,
and per-session offset values.

**Source**: `gain_systematic_analysis.py` stdout capture

### uncertainty_budget.txt
Full rod dosimetry uncertainty budget. Covers: (1) dose uncertainty from
optichromic rod calibration (FWT-70 log-linear fits, 2 batches × 2 wavelengths),
(2) replicate OD measurement spread (~5–11% median), (3) OSL-matched plate
assignment (10% Landauer stated accuracy for 9/30 plates), (4) cross-check of
Kirsten's propagated sigma vs independent calibration estimate, and
(5) degradation baseline SEM propagation. Includes per-plate summary table.

**Source**: `Rod_Dosimetry/rod_uncertainty_analysis.py` output

File: Magnet_Studies/Data_Analysis/Claude_Analysis1/Data_Package/04_Results/headline_results.csv
metric,value,uncertainty,significance,notes
NdFeB_minus_SmCo_differential_pct,-0.208,0.028,7.6 sigma,"Gain-immune intra-plate differential, N=30 plates"
lab_control_differential_pct,-0.007,0.038,0.2 sigma,"Lab Y-plate differential (no radiation), N=9 plates"
tunnel_minus_lab_excess_pct,-0.202,0.047,4.3 sigma,Tunnel differential minus lab differential
N42EH_mean_pct_change,-0.252,0.036,,N=30 tunnel Y-plate samples (outliers excluded)
N52SH_mean_pct_change,-0.17,0.036,,N=29 tunnel Y-plate samples (outliers excluded)
SmCo33H_mean_pct_change,0.037,0.031,,N=29 tunnel Y-plate samples (outliers excluded)
SmCo35_mean_pct_change,-0.044,0.031,,N=30 tunnel Y-plate samples (outliers excluded)
gain_systematic_cleaned_pct,0.124,0,,"Half-range of session offsets, cleaned (bad baselines + >3% excluded)"
gain_systematic_uncleaned_pct,0.248,0,,"Half-range of session offsets, all samples"
temp_coefficient_N42EH_per_C,-0.1,0,,"Manufacturer specification, used for temperature correction"
temp_coefficient_N52SH_per_C,-0.11,0,,"Manufacturer specification, used for temperature correction"
temp_coefficient_SmCo33H_per_C,-0.04,0,,"Manufacturer specification, used for temperature correction"
temp_coefficient_SmCo35_per_C,-0.04,0,,"Manufacturer specification, used for temperature correction"
differential_temp_sensitivity_pct_per_C,0.065,0,,"mean(NdFeB alpha) - mean(SmCo alpha), determines temp systematic on differential"
temp_systematic_pct,0.033,0,,Temperature correction systematic on differential (half-range of v2-v3 spread)
alpha_uncertainty_systematic_pct,0.014,0,,Alpha coefficient uncertainty propagated to differential
total_systematic_pct,0.036,0,,sqrt(temp_systematic^2 + alpha_systematic^2)
combined_uncertainty_pct,0.045,0,4.6 sigma,"sqrt(stat^2 + syst^2), stat=0.028, syst=0.036"
gamma_vs_ndfeb_mean_spearman_rho,0.125,0.5096,p=0.5096,"Spearman rho of log10(AIdata photon (Gy)) vs NdFeB mean degradation, N=30"
gamma_vs_smco_mean_spearman_rho,-0.093,0.6258,p=0.6258,"Spearman rho of log10(AIdata photon (Gy)) vs SmCo mean degradation, N=30"
gamma_vs_differential_spearman_rho,0.21,0.2658,p=0.2658,"Spearman rho of log10(AIdata photon (Gy)) vs NdFeB-SmCo differential, N=30"
neutron_vs_ndfeb_mean_spearman_rho,0.459,0.0108,p=0.0108,"Spearman rho of log10(AIdata neutron (rem)) vs NdFeB mean degradation, N=30"
neutron_vs_smco_mean_spearman_rho,0.089,0.6392,p=0.6392,"Spearman rho of log10(AIdata neutron (rem)) vs SmCo mean degradation, N=30"
neutron_vs_differential_spearman_rho,0.389,0.0338,p=0.0338,"Spearman rho of log10(AIdata neutron (rem)) vs NdFeB-SmCo differential, N=30"
