Repository: RyanBodenstein/FFA_at_CEBAF

# FFA_at_CEBAF
Files for FFA@CEBAF Upgrade project

# LDRD FFA@CEBAF Magnet Measurement Data — Cleaned & Merged

## Overview

This directory contains deduplicated, merged magnet measurement data from the
LDRD permanent magnet radiation study at CEBAF. Data spans from pre-deployment
baselines through post-run measurements (2024-04-24-09:52:48 to 2026-01-12-12:22:40).

Generated by `merge_script.py` — see that script for full provenance details.

## Data Format

All files are tab-separated `.dat` files with two possible row formats:

**Helmholtz (old format, early pre-deployment):**
```
 YYYY-MM-DD-HH:MM:SS\t\t\t<value> kT
```
Note: 'kT' units appear in only ~7 very early rows (May 2024). These may
reflect an early DAQ configuration before standardization.

**Helmholtz (standard format, most data):**
```
 YYYY-MM-DD\tHH:MM:SS\t<dosimeter_serial>\t<rod_id>\t<value> mWC
```

**Teslameter (readings in mT):**
```
 YYYY-MM-DD-HH:MM:SS\t<serial>\t<rod>\t<field1>\t<field2>\t<field3>\t<temp>
```
or with separate date/time tabs in newer data.
Fields 1-3 are magnetic field components in mT; field 4 is temperature in °C.

## Sentinel Values

Rows with `1337` readings have been **excluded**. These indicate no measurement
was taken (dosimetry swap or testing in progress), NOT instrument failure.

## Directory Structure

```
Cleanup_Claude/
├── Y_Plates/
│   ├── Helmholtz/     # Y-plate Helmholtz measurements
│   └── Teslameter/    # Y-plate Teslameter measurements (front/side/top)
├── Pair_Assemblies/
│   ├── Helmholtz/     # H-plate and A-magnet Helmholtz measurements
│   └── Teslameter/    # A-magnet Teslameter measurements
├── Lab_Measurements/

## Sample Counts

| Type | Count |
|------|-------|
| Y-plate samples | 160 |
| Hn (NdFeB pair plates) | 84 |
| Hs (SmCo pair plates) | 93 |
| An (NdFeB pair magnets) | 161 |
| As (SmCo pair magnets) | 183 |
| Other/ambiguous | 3 |

## File Counts

| Category | Files |
|----------|-------|
| Y-plate Helmholtz | 160 |
| Y-plate Teslameter | 477 |
| Pair Assembly Helmholtz | 521 |
| Pair Assembly Teslameter | 1197 |
| **Total merged rows** | **11214** |

## Per-Sample Summary (Helmholtz row counts)

## Ambiguous/Non-standard Sample Names

The following samples have non-standard names (missing plate numbers,
ambiguous prefixes, etc.). See `naming_log.txt` for details.

- `A-2-1-1`
- `A-2-4-1`
- `A-2-4-2`

## Data Sources (in merge order)

### Pre-deployment accumulated folders:
- `Feb1825/`
- `Mar52025/`
- `Mar122025/`
- `MAr25_2025/`
- `April0825/`
- `April23/`
- `May07_2025/`
- `MAY212025/`
- `June112025/`
- `June172025_merged/`
- `July2_2025_merge/`
- `July17_2025_merge/`
- `July17_2025_clean/`

### Baseline folder:
- `Magnet measurements baseline (after labeling fix)/`

### Campaign folders:
- `July17_2025_Helmholtz/`
- `July 17 Teslameter/`

### Lab measurement zips:
- `2025-12-17_Helmholtz_Lab_Measurements_AdamR.zip`

### Upstairs measurement zips:
- `Upstairs_Helmholtz_Adam_2026-1-30.zip`
- `Upstairs_Helmholtz_Adam_2026-2-6.zip`
- `2026-2-13_Adam_Upstairs_Hn-29-2_helmholtz.zip`
- `2026-2-20_Adam_Upstairs_Helmholtz.zip`
- `2026-3-2_Helmholtz_Adam_Upstairs.zip`

## Deduplication Method

1. All versions of each sample file collected from all sources
2. Each row parsed for datetime key (normalized across old/new date formats)
3. Rows with `1337` sentinel values excluded
4. Rows with empty/missing readings excluded
5. Union of all unique (datetime) rows, sorted chronologically
6. On timestamp conflict (different readings), longer/more-complete row kept

File: Magnet_Studies/Data_Analysis/Cleanup_Claude/Pair_Assemblies/Helmholtz/As-18-1-2_helmholtz.dat
 2024-11-20	16:16:50	XnoDosimetry	RnoRod	+1.3591 mWC 
 2025-04-23	14:23:08	XnoDosimeter	Rnorod	+1.3572 mWC 
 2025-05-07	12:31:05	XA02109371Q	R-302	+1.3606 mWC 
 2025-07-30	11:19:30	XA01917155I	R-529	+1.3571 mWC 
 2025-08-27	09:30:32	XA01144774B	R-592	+1.3575 mWC 
 2025-10-21	09:58:11	XnoDosimeter	RnoRod	+1.3623 mWC 
 2026-01-12	10:37:07	XA025359841	R-721	+1.3609 mWC

File: Magnet_Studies/Data_Analysis/Cleanup_Claude/Pair_Assemblies/Helmholtz/As-4-3-2_helmholtz.dat
 2024-11-21	12:04:12	XNoDosimeter	RNoRod	+1.3506 mWC 
 2025-05-21	12:18:36	XA01830302T	R-358	+1.3495 mWC 
 2025-06-11	12:13:18	XA00914661K	R-425	+1.3466 mWC 
 2025-07-17	09:27:23	XA007784165	R-517	+1.3334 mWC 
 2025-08-27	12:22:27	XA00912143U	R-581	+1.3431 mWC 
 2025-10-21	10:18:48	XnoDosimeter	RnoRod	+1.3495 mWC 
 2026-01-12	12:06:37	XA00758581A	R-688	+1.3513 mWC

File: Magnet_Studies/Data_Analysis/Cleanup_Claude/Pair_Assemblies/Helmholtz/As-6-1-2_helmholtz.dat
 2024-11-22	14:35:37	XNoDosimeter	RNoRod	+1.3510 mWC 
 2025-05-21	10:42:31	XA00934800K	R-338	+1.3482 mWC 
 2025-06-11	10:44:35	XA018299921	R-432	+1.3457 mWC 
 2025-07-17	12:44:06	XA025486074	R-513	+1.3367 mWC 
 2025-08-27	14:00:53	XA02896158W	R-575	+1.3432 mWC 
 2025-10-23	10:08:12	XnoDosimeter	Rnorod	+1.3497 mWC 
 2026-01-08	09:56:54	XA01184002S	R-738	+1.3501 mWC

File: Magnet_Studies/Data_Analysis/Cleanup_Claude/Pair_Assemblies/Helmholtz/As-6-2-2_helmholtz.dat
 2024-11-22	14:39:29	XNoDosimeter	RNoRod	+1.3598 mWC 
 2025-05-21	10:41:36	XA00934800K	R-338	+1.3589 mWC 
 2025-06-11	10:45:40	XA018299921	R-432	+1.3537 mWC 
 2025-07-17	12:46:20	XA025486074	R-513	+1.3452 mWC 
 2025-08-27	13:56:21	XA02896158W	R-575	+1.3547 mWC 
 2025-10-23	10:10:21	XnoDosimeter	Rnorod	+1.3580 mWC 
 2026-01-08	10:00:08	XA01184002S	R-738	+1.3580 mWC

File: Magnet_Studies/Data_Analysis/Cleanup_Claude/Pair_Assemblies/Helmholtz/Hn-17-2_helmholtz.dat
 2024-11-22	15:32:57	XNoDosimeter	RNoRod	+1.5777 mWC 
 2025-05-07	11:32:56	XA00044262T	R-288	+1.5621 mWC 
 2025-05-21	12:55:35	XA00621931L	R-355	+1.5698 mWC 
 2025-06-17	10:27:46	XnoDosimeter	Rnorod	+1.5631 mWC 
 2025-07-17	10:27:43	XA01544177D	R-556	+1.5465 mWC 
 2025-08-27	11:38:23	XA02804431Q	R-564	+1.5319 mWC 
 2025-10-23	11:13:32	XnoDosimeter	Rnorod	+1.5682 mWC 
 2026-01-08	12:21:20	XA01089004K	R-713	+1.5742 mWC

File: Magnet_Studies/Data_Analysis/Cleanup_Claude/Pair_Assemblies/Helmholtz/Hn-20-2_helmholtz.dat
 2024-11-21	10:57:44	XNoDosimeter	RNoRod	+1.5530 mWC 
 2025-05-07	11:01:20	XA008693662	R-292	+1.5402 mWC 
 2025-05-21	11:59:45	XA00552521O	R-322	+1.5415 mWC 
 2025-06-11	11:55:56	XA007950948	R-398	+1.5391 mWC 
 2025-07-17	10:59:42	XA02256237C	R-507	+1.5299 mWC 
 2025-08-27	12:27:52	XA01124458F	R-568	+1.5345 mWC 
 2025-10-21	10:27:04	XnoDosimeter	RnoRod	+1.5477 mWC 
 2026-01-12	11:50:21	XA01118914F	R-689	+1.5478 mWC

File: Magnet_Studies/Data_Analysis/Cleanup_Claude/Pair_Assemblies/Helmholtz/Hn-8-2_helmholtz.dat
 2024-11-20	10:53:57	XNoDosimeter	RNoRod	+1.5741 mWC 
 2025-04-23	12:18:29	XnoDosimeter	Rnorod	+1.5600 mWC 
 2025-05-21	10:14:56	XA024854446	R-328	+1.5584 mWC 
 2025-07-30	13:28:49	XA02208072U	R-551	+1.5543 mWC 
 2025-08-27	08:36:38	XA00995846R	R-611	+1.5531 mWC 
 2025-10-21	12:03:43	XnoDosimeter	Rnorod	+1.5665 mWC 
 2026-01-08	11:26:16	XA00822408H	R-695	+1.5674 mWC

File: Magnet_Studies/Data_Analysis/Cleanup_Claude/Pair_Assemblies/Helmholtz/Hs-10-2_helmholtz.dat
 2024-11-20	15:19:02	XNoDosimeter	RNoRod	+1.3540 mWC 
 2025-05-07	11:57:56	XA02417260S	R-277	+1.3506 mWC 
 2025-07-30	10:56:13	XA028858022	R-539	+1.3432 mWC 
 2025-08-27	10:01:50	XA00813136P	R-618	+1.3413 mWC 
 2025-10-29	11:15:48	XnoDosimeter	Rnorod	+1.3519 mWC 
 2026-01-12	09:50:42	XA02484709V	R-686	+1.3470 mWC

File: Magnet_Studies/Data_Analysis/Cleanup_Claude/Pair_Assemblies/Helmholtz/Hs-13-3_helmholtz.dat
 2024-11-20	15:24:33	XNoDosimeter	RNoRod	+1.3632 mWC 
 2025-04-23	13:43:55	XnoDosimeter	Rnorod	+1.3549 mWC 
 2025-05-07	13:05:24	XA009296936	R-278	+1.3636 mWC 
 2025-07-30	12:07:40	XA00743521N	R-526	+1.3602 mWC 
 2025-08-27	08:49:48	XA024891373	R-599	+1.3589 mWC 
 2025-10-21	09:40:03	XnoDosimeter	RnoRod	+1.3662 mWC 
 2026-01-12	10:44:32	XA005647159	R-694	+1.3665 mWC
