Repository: RyanBodenstein/FFA_at_CEBAF

# FFA_at_CEBAF
Files for FFA@CEBAF Upgrade project

# LDRD FFA@CEBAF Magnet Measurement Data — Cleaned & Merged

## Overview

This directory contains deduplicated, merged magnet measurement data from the
LDRD permanent magnet radiation study at CEBAF. Data spans from pre-deployment
baselines through post-run measurements (2024-04-24-09:52:48 to 2026-01-12-12:22:40).

Generated by `merge_script.py` — see that script for full provenance details.

## Data Format

All files are tab-separated `.dat` files with two possible row formats:

**Helmholtz (old format, early pre-deployment):**
```
 YYYY-MM-DD-HH:MM:SS\t\t\t<value> kT
```
Note: 'kT' units appear in only ~7 very early rows (May 2024). These may
reflect an early DAQ configuration before standardization.

**Helmholtz (standard format, most data):**
```
 YYYY-MM-DD\tHH:MM:SS\t<dosimeter_serial>\t<rod_id>\t<value> mWC
```

**Teslameter (readings in mT):**
```
 YYYY-MM-DD-HH:MM:SS\t<serial>\t<rod>\t<field1>\t<field2>\t<field3>\t<temp>
```
or with separate date/time tabs in newer data.
Fields 1-3 are magnetic field components in mT; field 4 is temperature in °C.

## Sentinel Values

Rows with `1337` readings have been **excluded**. These indicate no measurement
was taken (dosimetry swap or testing in progress), NOT instrument failure.

## Directory Structure

```
Cleanup_Claude/
├── Y_Plates/
│   ├── Helmholtz/     # Y-plate Helmholtz measurements
│   └── Teslameter/    # Y-plate Teslameter measurements (front/side/top)
├── Pair_Assemblies/
│   ├── Helmholtz/     # H-plate and A-magnet Helmholtz measurements
│   └── Teslameter/    # A-magnet Teslameter measurements
├── Lab_Measurements/

## Sample Counts

| Type | Count |
|------|-------|
| Y-plate samples | 160 |
| Hn (NdFeB pair plates) | 84 |
| Hs (SmCo pair plates) | 93 |
| An (NdFeB pair magnets) | 161 |
| As (SmCo pair magnets) | 183 |
| Other/ambiguous | 3 |

## File Counts

| Category | Files |
|----------|-------|
| Y-plate Helmholtz | 160 |
| Y-plate Teslameter | 477 |
| Pair Assembly Helmholtz | 521 |
| Pair Assembly Teslameter | 1197 |
| **Total merged rows** | **11214** |

## Per-Sample Summary (Helmholtz row counts)

## Ambiguous/Non-standard Sample Names

The following samples have non-standard names (missing plate numbers,
ambiguous prefixes, etc.). See `naming_log.txt` for details.

- `A-2-1-1`
- `A-2-4-1`
- `A-2-4-2`

## Data Sources (in merge order)

### Pre-deployment accumulated folders:
- `Feb1825/`
- `Mar52025/`
- `Mar122025/`
- `MAr25_2025/`
- `April0825/`
- `April23/`
- `May07_2025/`
- `MAY212025/`
- `June112025/`
- `June172025_merged/`
- `July2_2025_merge/`
- `July17_2025_merge/`
- `July17_2025_clean/`

### Baseline folder:
- `Magnet measurements baseline (after labeling fix)/`

### Campaign folders:
- `July17_2025_Helmholtz/`
- `July 17 Teslameter/`

### Lab measurement zips:
- `2025-12-17_Helmholtz_Lab_Measurements_AdamR.zip`

### Upstairs measurement zips:
- `Upstairs_Helmholtz_Adam_2026-1-30.zip`
- `Upstairs_Helmholtz_Adam_2026-2-6.zip`
- `2026-2-13_Adam_Upstairs_Hn-29-2_helmholtz.zip`
- `2026-2-20_Adam_Upstairs_Helmholtz.zip`
- `2026-3-2_Helmholtz_Adam_Upstairs.zip`

## Deduplication Method

1. All versions of each sample file collected from all sources
2. Each row parsed for datetime key (normalized across old/new date formats)
3. Rows with `1337` sentinel values excluded
4. Rows with empty/missing readings excluded
5. Union of all unique (datetime) rows, sorted chronologically
6. On timestamp conflict (different readings), longer/more-complete row kept

File: Magnet_Studies/Data_Analysis/Cleanup_Claude/Y_Plates/Helmholtz/Y-30-4_helmholtz.dat
 2024-11-05	14:56:45	XNoDosimeter	RNoRod	+1.3028 mWC 
 2025-04-23	14:18:15	XnoDosimeter	Rnorod	+1.2921 mWC 
 2025-05-07	12:21:35	XA00858916Y	R-268	+1.2911 mWC 
 2025-07-30	11:11:24	XA00292661D	R-521	+1.2886 mWC 
 2025-08-27	09:19:38	XA00750411R	R-597	+1.2873 mWC 
 2025-10-21	09:47:50	XnoDosimeter	RnoRod	+1.3008 mWC 
 2026-01-12	10:32:41	XA00773767X	R-702	+1.2964 mWC

File: Magnet_Studies/Data_Analysis/Cleanup_Claude/Y_Plates/Helmholtz/Y-36-3_helmholtz.dat
 2024-11-05	15:58:14	XNoDosimeter	RnoROD	+1.1788 mWC 
 2025-05-07	11:29:11	XA02061049G	R-307	+1.1674 mWC 
 2025-05-21	12:53:24	XA04104973B	R-379	+1.1695 mWC 
 2025-06-17	10:24:08	XnoDosimeter	Rnorod	+1.1661 mWC 
 2025-07-17	10:24:53	XA01914473H	R-506	+1.1535 mWC 
 2025-08-27	11:36:00	XA028917703	R-567	+1.1643 mWC 
 2025-10-23	11:11:05	XnoDosimeter	Rnorod	+1.1701 mWC 
 2026-01-08	12:18:05	XA02444336E	R-725	+1.1729 mWC
