Repository: RyanBodenstein/FFA_at_CEBAF

# FFA_at_CEBAF
Files for FFA@CEBAF Upgrade project

# LDRD FFA@CEBAF Magnet Radiation Study — Data Package

## Study Overview

This data package contains the complete processed data and analysis results from
the LDRD (Laboratory Directed Research & Development) study of permanent magnet
radiation degradation in the Continuous Electron Beam Accelerator Facility
(CEBAF) at Jefferson Lab.

**Objective**: Measure radiation-induced demagnetization of permanent magnets
deployed in the CEBAF tunnel to determine whether Fixed Field Alternating-gradient
(FFA) accelerator magnets can survive the CEBAF radiation environment.

**Study period**: Baselines measured April–November 2024 (lab). Magnets deployed
in the CEBAF tunnel July 2025. Post-exposure measurements July 2025–January 2026.

**Scale**: 30 tunnel-deployed Y-plates, 9 lab control Y-plates, ~120 H-plate
pair assemblies, ~400 A-samples (individual magnets), spanning 7 accelerator
regions. This is the world's largest study of this type.

## Sample Description

### Y-plates (primary measurement)
Large single magnets measured with a Helmholtz coil fluxmeter. Each Y-plate
has 4 material slots, one each of N42EH, N52SH, SmCo33H, and SmCo35 (slot
assignments randomized). 30 plates deployed in the CEBAF tunnel; 9 plates
kept in the lab as unexposed controls.

### H-plates (pair assemblies)
Each H-plate contains 4 pair slots in one of four magnetic configurations
(Alpha, Beta, Gamma, Delta). NdFeB pairs are on "n" plates (Hn-XX-Y),
SmCo on "s" plates (Hs-XX-Y). Measured with Helmholtz coil.

### A-samples (individual magnets)
Pairs of small magnets measured together in a fixed enclosure, extracted from
H-plate assemblies. Named An-XX-Y-Z (NdFeB) or As-XX-Y-Z (SmCo), where
XX=plate, Y=slot, Z=pair index (1 or 2). The Delta configuration's 2nd
A-sample is a "slug" (calibration standard).

### Materials
| Material | Type | Br (kGs) | Max Temp (C) | alpha_Br (%/C) | Hci (kOe) |
|----------|------|----------|--------------|----------------|-----------|
| N42EH    | NdFeB | 12.8-13.2 | 190 | -0.10 | >=30 |
| N52SH    | NdFeB | 14.2-14.5 | 140 | -0.11 | >=19 |
| SmCo33H  | Sm2Co17 | 11.2-11.5 | 350 | -0.040 | >=25 |
| SmCo35   | Sm2Co17 | 11.6-12.0 | 300 | -0.040 | >=18 |

All magnets manufactured by Allstar Magnetics.

## Tunnel Locations
30 Y-plates deployed at 7 locations in the CEBAF tunnel:
- **Arcs** (20 plates): SE Arc (5), NE Arc (5), NW Arc (5), SW Arc (5) —
  grouped in lines of 5 at specific girders
- **Linacs** (8 plates): North Linac (4), South Linac (4) — at NDX locations
- **Labyrinths** (2 plates): North and South access labyrinths

Each Y-plate is co-located with one H-plate for cross-checking.

## Key Results

### Per-Material Mean Changes (tunnel Y-plates, temperature-corrected)
| Material | Mean Change (%) | Stat. Uncertainty (%) | Syst. Uncertainty (%) |
|----------|-----------------|-----------------------|-----------------------|
| N42EH    | -0.252 | +/-0.036 | +/-0.12 |
| N52SH    | -0.170 | +/-0.036 | +/-0.12 |
| SmCo33H  | +0.037 | +/-0.031 | +/-0.12 |
| SmCo35   | -0.044 | +/-0.031 | +/-0.12 |

## Data Provenance
All CSVs in this package were generated by `export_data_package.py` from the
same analysis scripts that produced the published results. The export script
imports directly from `manager_summary_v3.py`, `degradation_summary_v2.py`,
and `manager_summary_v5_polish.py` — there is no manual data entry.

File: Magnet_Studies/Data_Analysis/Data_Package/02_Magnetic_Measurements/h_plate_degradation.csv
pair_id,plate,slot,material,region,config,baseline_mean,latest_mean,pct_change,n_baseline,environment,is_outlier
Hn-10-1,10,1,NdFeB,SE Arc,Gamma,1.5776,1.571,-0.4192,1,tunnel,False
Hn-10-3,10,3,NdFeB,SE Arc,Alpha,3.1223,3.1206,-0.0566,1,tunnel,False
Hn-10-4,10,4,NdFeB,SE Arc,Delta,1.5644,1.5651,0.0406,1,tunnel,False
Hn-11-2,11,2,NdFeB,NW Arc,Gamma,1.6016,1.6071,0.3439,1,tunnel,False
Hn-11-3,11,3,NdFeB,NW Arc,Delta,1.5625,1.5624,-0.0073,1,tunnel,False
Hn-11-4,11,4,NdFeB,NW Arc,Alpha,3.1238,3.1272,0.1098,1,tunnel,False
Hn-12-1,12,1,NdFeB,NW Arc,Alpha,3.1066,3.1094,0.0891,1,tunnel,False
Hn-12-2,12,2,NdFeB,NW Arc,Gamma,1.5498,1.5452,-0.2982,1,tunnel,False
Hn-12-3,12,3,NdFeB,NW Arc,Delta,1.5665,1.568,0.101,1,tunnel,False
Hn-15-2,15,2,NdFeB,North Linac,Gamma,1.6368,1.6178,-1.1618,1,tunnel,False
Hn-15-3,15,3,NdFeB,North Linac,Alpha,3.1212,3.1287,0.2406,1,tunnel,False
Hn-15-4,15,4,NdFeB,North Linac,Delta,1.559,1.5598,0.0516,1,tunnel,False
Hn-16-1,16,1,NdFeB,SE Arc,Alpha,3.1273,3.1249,-0.0764,1,tunnel,False
Hn-16-3,16,3,NdFeB,SE Arc,Delta,1.5422,1.5526,0.6737,1,tunnel,False
Hn-16-4,16,4,NdFeB,SE Arc,Gamma,1.5797,1.5749,-0.3038,1,tunnel,False
Hn-17-1,17,1,NdFeB,NW Arc,Delta,1.5629,1.5607,-0.1432,1,tunnel,False
Hn-17-2,17,2,NdFeB,NW Arc,Gamma,1.586,1.5868,0.0517,1,tunnel,False
Hn-17-3,17,3,NdFeB,NW Arc,Alpha,3.1272,3.1181,-0.293,1,tunnel,False
Hn-19-2,19,2,NdFeB,South Linac,Delta,1.5701,1.5732,0.2006,1,tunnel,False
Hn-19-3,19,3,NdFeB,South Linac,Gamma,1.5468,1.5434,-0.219,1,tunnel,False
Hn-19-4,19,4,NdFeB,South Linac,Alpha,3.1145,3.1238,0.2957,1,tunnel,False
Hn-20-1,20,1,NdFeB,North Linac,Alpha,3.1199,3.1255,0.1793,1,tunnel,False
Hn-20-2,20,2,NdFeB,North Linac,Delta,1.559,1.5622,0.2063,1,tunnel,False
Hn-20-3,20,3,NdFeB,North Linac,Gamma,1.6102,1.6116,0.0884,1,tunnel,False
Hn-37-1,37,1,NdFeB,SE Arc,Delta,1.5603,1.5593,-0.0635,1,tunnel,False
Hn-37-3,37,3,NdFeB,SE Arc,Alpha,3.1124,3.1119,-0.0173,1,tunnel,False
Hn-37-4,37,4,NdFeB,SE Arc,Gamma,1.5961,1.5938,-0.1431,1,tunnel,False
Hn-39-2,39,2,NdFeB,NW Arc,Alpha,3.1299,3.1319,0.0619,1,tunnel,False
Hn-39-3,39,3,NdFeB,NW Arc,Delta,1.5592,1.5587,-0.0302,1,tunnel,False
Hn-39-4,39,4,NdFeB,NW Arc,Gamma,1.5594,1.5597,0.0202,1,tunnel,False
Hn-6-1,6,1,NdFeB,South Linac,Gamma,1.5962,1.6072,0.6907,1,tunnel,False
Hn-6-2,6,2,NdFeB,South Linac,Alpha,3.1127,3.121,0.2661,1,tunnel,False
Hn-6-3,6,3,NdFeB,South Linac,Delta,1.5731,1.5772,0.2558,1,tunnel,False
Hn-8-1,8,1,NdFeB,SE Arc,Alpha,3.1139,3.1183,0.1435,1,tunnel,False
Hn-8-2,8,2,NdFeB,SE Arc,Gamma,1.5819,1.5817,-0.0106,1,tunnel,False
Hn-8-4,8,4,NdFeB,SE Arc,Delta,1.5562,1.5568,0.0352,1,tunnel,False
Hn-9-1,9,1,NdFeB,SE Arc,Delta,1.547,1.5477,0.0476,1,tunnel,False
Hn-9-3,9,3,NdFeB,SE Arc,Gamma,0.808,1.5725,94.6177,1,tunnel,True
Hn-9-4,9,4,NdFeB,SE Arc,Alpha,1.5913,3.1207,96.1138,1,tunnel,True
Hs-1-1,1,1,SmCo,SW Arc,Alpha,2.7286,2.7219,-0.2488,1,tunnel,False
Hs-1-3,1,3,SmCo,SW Arc,Gamma,1.2988,1.2988,0.0011,1,tunnel,False
Hs-1-4,1,4,SmCo,SW Arc,Delta,1.3679,1.3668,-0.0857,1,tunnel,False
Hs-10-2,10,2,SmCo,SW Arc,Gamma,1.3576,1.3505,-0.5268,1,tunnel,False
Hs-10-3,10,3,SmCo,SW Arc,Delta,1.3659,1.366,0.0097,1,tunnel,False
Hs-10-4,10,4,SmCo,SW Arc,Alpha,2.7267,2.7302,0.1268,1,tunnel,False
Hs-12-1,12,1,SmCo,NE Arc,Delta,1.3668,1.3618,-0.3684,1,tunnel,False
Hs-12-3,12,3,SmCo,NE Arc,Gamma,1.3708,1.362,-0.6404,1,tunnel,False
Hs-12-4,12,4,SmCo,NE Arc,Alpha,2.7379,2.7313,-0.2403,1,tunnel,False
Hs-13-1,13,1,SmCo,South Linac,Alpha,2.7422,2.7478,0.2069,1,tunnel,False
Hs-13-3,13,3,SmCo,South Linac,Delta,1.367,1.3712,0.306,1,tunnel,False
Hs-13-4,13,4,SmCo,South Linac,Gamma,1.3083,1.3081,-0.0125,1,tunnel,False
Hs-14-2,14,2,SmCo,NE Arc,Gamma,1.4891,1.5092,1.3544,1,tunnel,False
Hs-14-3,14,3,SmCo,NE Arc,Alpha,2.7402,2.7416,0.05,1,tunnel,False
Hs-14-4,14,4,SmCo,NE Arc,Delta,1.3672,1.3687,0.1091,1,tunnel,False
Hs-15-1,15,1,SmCo,North Linac,Gamma,1.3488,1.3528,0.2939,1,tunnel,False
Hs-15-3,15,3,SmCo,North Linac,Delta,1.3605,1.362,0.11,1,tunnel,False
Hs-15-4,15,4,SmCo,North Linac,Alpha,2.7323,2.7369,0.1706,1,tunnel,False
Hs-16-1,16,1,SmCo,NE Arc,Delta,1.3651,1.3628,-0.1648,1,tunnel,False
Hs-16-3,16,3,SmCo,NE Arc,Gamma,1.4361,1.4235,-0.8794,1,tunnel,False
Hs-16-4,16,4,SmCo,NE Arc,Alpha,2.7336,2.7312,-0.0893,1,tunnel,False
Hs-17-1,17,1,SmCo,SW Arc,Alpha,2.7436,2.7405,-0.1127,1,tunnel,False
Hs-17-2,17,2,SmCo,SW Arc,Delta,1.3508,1.3643,0.9995,1,tunnel,False
Hs-17-3,17,3,SmCo,SW Arc,Gamma,1.3614,1.3722,0.7935,1,tunnel,False
Hs-18-2,18,2,SmCo,South Linac,Delta,1.3689,1.3703,0.1048,1,tunnel,False
Hs-18-3,18,3,SmCo,South Linac,Gamma,1.3481,1.3498,0.1253,1,tunnel,False
Hs-18-4,18,4,SmCo,South Linac,Alpha,2.7368,2.7377,0.0356,1,tunnel,False
Hs-2-2,2,2,SmCo,SW Arc,Alpha,2.7382,2.7368,-0.0543,1,tunnel,False
Hs-2-3,2,3,SmCo,SW Arc,Gamma,1.3337,1.3425,0.664,1,tunnel,False
Hs-2-4,2,4,SmCo,SW Arc,Delta,1.3679,1.367,-0.0589,1,tunnel,False
Hs-20-1,20,1,SmCo,NE Arc,Delta,1.3572,1.3575,0.0207,1,tunnel,False
Hs-20-2,20,2,SmCo,NE Arc,Gamma,1.2695,1.266,-0.281,1,tunnel,False
Hs-20-3,20,3,SmCo,NE Arc,Alpha,2.7398,2.7418,0.0711,1,tunnel,False
Hs-3-1,3,1,SmCo,SW Arc,Gamma,1.4626,1.4707,0.5541,1,tunnel,False
Hs-3-2,3,2,SmCo,SW Arc,Alpha,2.7285,2.7408,0.4509,1,tunnel,False
Hs-3-4,3,4,SmCo,SW Arc,Delta,1.3627,1.3632,0.0379,1,tunnel,False
Hs-4-1,4,1,SmCo,Labyrinth,Delta,1.366,1.3676,0.1166,1,tunnel,False
Hs-4-2,4,2,SmCo,Labyrinth,Alpha,2.7352,2.7389,0.1359,1,tunnel,False
Hs-4-4,4,4,SmCo,Labyrinth,Gamma,1.4445,1.457,0.8614,1,tunnel,False
Hs-5-1,5,1,SmCo,Labyrinth,Alpha,2.7317,2.7363,0.166,1,tunnel,False
Hs-5-2,5,2,SmCo,Labyrinth,Gamma,1.4258,1.4312,0.3805,1,tunnel,False
Hs-5-4,5,4,SmCo,Labyrinth,Delta,1.3621,1.3669,0.3564,1,tunnel,False
Hs-6-2,6,2,SmCo,NE Arc,Alpha,2.7322,2.7326,0.0143,1,tunnel,False
Hs-6-3,6,3,SmCo,NE Arc,Delta,1.3674,1.3666,-0.0592,1,tunnel,False
Hs-6-4,6,4,SmCo,NE Arc,Gamma,1.3804,1.3863,0.4259,1,tunnel,False
Hs-7-1,7,1,SmCo,North Linac,Gamma,1.3872,1.4036,1.1786,1,tunnel,False
Hs-7-2,7,2,SmCo,North Linac,Alpha,2.7407,2.7464,0.2091,1,tunnel,False
Hs-7-4,7,4,SmCo,North Linac,Delta,1.3625,1.3688,0.4631,1,tunnel,False

File: Magnet_Studies/Data_Analysis/Data_Package/02_Magnetic_Measurements/y_plate_time_series.csv
plate,slot,sample_id,material,region,date,pct_change
1,1,Y-1-1,SmCo33H,South Linac,2025-07-30,0.4162
1,1,Y-1-1,SmCo33H,South Linac,2025-08-27,0.0855
1,1,Y-1-1,SmCo33H,South Linac,2025-10-21,0.1135
1,1,Y-1-1,SmCo33H,South Linac,2026-01-12,0.2173
1,2,Y-1-2,N52SH,South Linac,2025-07-30,-0.0902
1,2,Y-1-2,N52SH,South Linac,2025-08-27,-0.2398
1,2,Y-1-2,N52SH,South Linac,2025-10-21,-0.3966
1,2,Y-1-2,N52SH,South Linac,2026-01-12,-0.1848
1,3,Y-1-3,SmCo35,South Linac,2025-07-30,0.044
1,3,Y-1-3,SmCo35,South Linac,2025-08-27,-0.1578
1,3,Y-1-3,SmCo35,South Linac,2025-10-21,-0.1135
1,3,Y-1-3,SmCo35,South Linac,2026-01-12,0.0074
1,4,Y-1-4,N42EH,South Linac,2025-07-30,0.0196
1,4,Y-1-4,N42EH,South Linac,2025-08-27,-0.1731
1,4,Y-1-4,N42EH,South Linac,2025-10-21,-0.2977
1,4,Y-1-4,N42EH,South Linac,2026-01-12,-0.0401
10,1,Y-10-1,SmCo35,SW Arc,2025-07-30,0.0951
10,1,Y-10-1,SmCo35,SW Arc,2025-08-27,0.0707
10,1,Y-10-1,SmCo35,SW Arc,2025-10-29,0.1563
10,1,Y-10-1,SmCo35,SW Arc,2026-01-12,0.0157
10,2,Y-10-2,N42EH,SW Arc,2025-07-30,-0.0082
10,2,Y-10-2,N42EH,SW Arc,2025-08-27,-0.1022
10,2,Y-10-2,N42EH,SW Arc,2025-10-29,0.0678
10,2,Y-10-2,N42EH,SW Arc,2026-01-12,-0.1102
10,3,Y-10-3,SmCo33H,SW Arc,2025-07-30,0.221
10,3,Y-10-3,SmCo33H,SW Arc,2025-08-27,0.0795
10,3,Y-10-3,SmCo33H,SW Arc,2025-10-29,0.2041
10,3,Y-10-3,SmCo33H,SW Arc,2026-01-12,0.0278
10,4,Y-10-4,N52SH,SW Arc,2025-07-30,-0.1078
10,4,Y-10-4,N52SH,SW Arc,2025-08-27,-0.0151
10,4,Y-10-4,N52SH,SW Arc,2025-10-29,0.1101
10,4,Y-10-4,N52SH,SW Arc,2026-01-12,-0.035
11,1,Y-11-1,N42EH,SW Arc,2025-07-30,-0.1444
11,1,Y-11-1,N42EH,SW Arc,2025-08-27,-0.175
11,1,Y-11-1,N42EH,SW Arc,2025-10-29,-0.1465
11,1,Y-11-1,N42EH,SW Arc,2026-01-12,-0.024
11,2,Y-11-2,SmCo33H,SW Arc,2025-07-30,-0.0177
11,2,Y-11-2,SmCo33H,SW Arc,2025-08-27,-0.0453
11,2,Y-11-2,SmCo33H,SW Arc,2025-10-29,0.0837
11,2,Y-11-2,SmCo33H,SW Arc,2026-01-12,0.0514
11,3,Y-11-3,N52SH,SW Arc,2025-07-30,-0.2774
11,3,Y-11-3,N52SH,SW Arc,2025-08-27,-0.1819
11,3,Y-11-3,N52SH,SW Arc,2025-10-29,-0.048
11,3,Y-11-3,N52SH,SW Arc,2026-01-12,0.0134
11,4,Y-11-4,SmCo35,SW Arc,2025-07-30,-0.0356
11,4,Y-11-4,SmCo35,SW Arc,2025-08-27,-0.0889
11,4,Y-11-4,SmCo35,SW Arc,2025-10-29,0.1128
11,4,Y-11-4,SmCo35,SW Arc,2026-01-12,-0.0246
12,1,Y-12-1,N52SH,Labyrinth,2025-07-17,-1.6415
12,1,Y-12-1,N52SH,Labyrinth,2025-08-27,-0.6823
12,1,Y-12-1,N52SH,Labyrinth,2025-10-21,-0.3365
12,1,Y-12-1,N52SH,Labyrinth,2026-01-12,-0.0507
12,2,Y-12-2,SmCo35,Labyrinth,2025-07-17,-1.0008
12,2,Y-12-2,SmCo35,Labyrinth,2025-08-27,-0.3651
12,2,Y-12-2,SmCo35,Labyrinth,2025-10-21,0.0193
12,2,Y-12-2,SmCo35,Labyrinth,2026-01-12,0.0524
12,3,Y-12-3,N42EH,Labyrinth,2025-07-17,-1.4593
12,3,Y-12-3,N42EH,Labyrinth,2025-08-27,-0.6325
12,3,Y-12-3,N42EH,Labyrinth,2025-10-21,-0.2273
12,3,Y-12-3,N42EH,Labyrinth,2026-01-12,-0.1805
12,4,Y-12-4,SmCo33H,Labyrinth,2025-07-17,-0.9518
12,4,Y-12-4,SmCo33H,Labyrinth,2025-08-27,-0.3288
12,4,Y-12-4,SmCo33H,Labyrinth,2025-10-21,-0.0152
12,4,Y-12-4,SmCo33H,Labyrinth,2026-01-12,-0.0537
13,1,Y-13-1,SmCo33H,SW Arc,2025-07-30,0.1404
13,1,Y-13-1,SmCo33H,SW Arc,2025-08-27,-0.1322
13,1,Y-13-1,SmCo33H,SW Arc,2025-10-29,-0.2229
13,1,Y-13-1,SmCo33H,SW Arc,2026-01-12,-0.397
13,2,Y-13-2,N52SH,SW Arc,2025-07-30,-0.7129
13,2,Y-13-2,N52SH,SW Arc,2025-08-27,-0.5198
13,2,Y-13-2,N52SH,SW Arc,2025-10-29,-0.5678
13,2,Y-13-2,N52SH,SW Arc,2026-01-12,-0.6844
13,3,Y-13-3,SmCo35,SW Arc,2025-07-30,-0.8772
13,3,Y-13-3,SmCo35,SW Arc,2025-08-27,-0.3732
13,3,Y-13-3,SmCo35,SW Arc,2025-10-29,-0.2758
13,3,Y-13-3,SmCo35,SW Arc,2026-01-12,-0.5006
13,4,Y-13-4,N42EH,SW Arc,2025-07-30,-0.8077
13,4,Y-13-4,N42EH,SW Arc,2025-08-27,-0.4366
13,4,Y-13-4,N42EH,SW Arc,2025-10-29,-0.4934
13,4,Y-13-4,N42EH,SW Arc,2026-01-12,-0.7704
15,1,Y-15-1,N42EH,SE Arc,2025-07-30,-0.036
15,1,Y-15-1,N42EH,SE Arc,2025-08-27,-0.6816
15,1,Y-15-1,N42EH,SE Arc,2025-10-21,-0.6017
15,1,Y-15-1,N42EH,SE Arc,2026-01-08,-0.2615
15,2,Y-15-2,SmCo33H,SE Arc,2025-07-30,-0.0829
15,2,Y-15-2,SmCo33H,SE Arc,2025-08-27,-0.1333
15,2,Y-15-2,SmCo33H,SE Arc,2025-10-21,-0.2416
15,2,Y-15-2,SmCo33H,SE Arc,2026-01-08,0.1037
15,3,Y-15-3,N52SH,SE Arc,2025-07-30,-0.0629
15,3,Y-15-3,N52SH,SE Arc,2025-08-27,-0.4002
15,3,Y-15-3,N52SH,SE Arc,2025-10-21,-0.5168
15,3,Y-15-3,N52SH,SE Arc,2026-01-08,-0.0686
15,4,Y-15-4,SmCo35,SE Arc,2025-07-30,0.0236
15,4,Y-15-4,SmCo35,SE Arc,2025-08-27,-0.2227
15,4,Y-15-4,SmCo35,SE Arc,2025-10-21,-0.2677
15,4,Y-15-4,SmCo35,SE Arc,2026-01-08,-0.0523
16,1,Y-16-1,N52SH,North Linac,2025-07-17,-0.9255
16,1,Y-16-1,N52SH,North Linac,2025-08-27,-0.4958
16,1,Y-16-1,N52SH,North Linac,2025-10-21,-0.5013
16,1,Y-16-1,N52SH,North Linac,2026-01-12,-0.0437
16,2,Y-16-2,SmCo35,North Linac,2025-07-17,-0.6781
16,2,Y-16-2,SmCo35,North Linac,2025-08-27,-0.2775
16,2,Y-16-2,SmCo35,North Linac,2025-10-21,-0.133
16,2,Y-16-2,SmCo35,North Linac,2026-01-12,0.0784
16,3,Y-16-3,N42EH,North Linac,2025-07-17,-0.9072
16,3,Y-16-3,N42EH,North Linac,2025-08-27,-0.4295
16,3,Y-16-3,N42EH,North Linac,2025-10-21,-0.6067
16,3,Y-16-3,N42EH,North Linac,2026-01-12,-0.1002
16,4,Y-16-4,SmCo33H,North Linac,2025-07-17,-0.7302
16,4,Y-16-4,SmCo33H,North Linac,2025-08-27,-0.2604
16,4,Y-16-4,SmCo33H,North Linac,2025-10-21,-0.1605
16,4,Y-16-4,SmCo33H,North Linac,2026-01-12,0.0813
17,1,Y-17-1,SmCo33H,North Linac,2025-07-17,-0.72
17,1,Y-17-1,SmCo33H,North Linac,2025-08-27,-0.3464
17,1,Y-17-1,SmCo33H,North Linac,2025-10-21,-0.1783
17,1,Y-17-1,SmCo33H,North Linac,2026-01-12,0.0387
17,2,Y-17-2,N52SH,North Linac,2025-07-17,-0.6104
17,2,Y-17-2,N52SH,North Linac,2025-08-27,-0.1945
17,2,Y-17-2,N52SH,North Linac,2025-10-21,-0.3008
17,2,Y-17-2,N52SH,North Linac,2026-01-12,0.2094
17,3,Y-17-3,SmCo35,North Linac,2025-07-17,-0.7032
17,3,Y-17-3,SmCo35,North Linac,2025-08-27,-0.2599
17,3,Y-17-3,SmCo35,North Linac,2025-10-21,-0.1481
17,3,Y-17-3,SmCo35,North Linac,2026-01-12,0.0189
17,4,Y-17-4,N42EH,North Linac,2025-07-17,-0.8291
17,4,Y-17-4,N42EH,North Linac,2025-08-27,-0.7226
17,4,Y-17-4,N42EH,North Linac,2025-10-21,-0.5876
17,4,Y-17-4,N42EH,North Linac,2026-01-12,-0.1651
18,1,Y-18-1,SmCo35,NE Arc,2025-07-17,-0.6519
18,1,Y-18-1,SmCo35,NE Arc,2025-08-27,-0.0628
18,1,Y-18-1,SmCo35,NE Arc,2025-10-23,0.0807
18,1,Y-18-1,SmCo35,NE Arc,2026-01-08,-0.3191
18,2,Y-18-2,N42EH,NE Arc,2025-07-17,-0.8435
18,2,Y-18-2,N42EH,NE Arc,2025-08-27,-0.3843
18,2,Y-18-2,N42EH,NE Arc,2025-10-23,-0.208
18,2,Y-18-2,N42EH,NE Arc,2026-01-08,-0.3518
18,3,Y-18-3,SmCo33H,NE Arc,2025-07-17,-0.6717
18,3,Y-18-3,SmCo33H,NE Arc,2025-08-27,-0.2082
18,3,Y-18-3,SmCo33H,NE Arc,2025-10-23,0.0136
18,3,Y-18-3,SmCo33H,NE Arc,2026-01-08,-0.018
18,4,Y-18-4,N52SH,NE Arc,2025-07-17,-0.7641
18,4,Y-18-4,N52SH,NE Arc,2025-08-27,-0.3266
18,4,Y-18-4,N52SH,NE Arc,2025-10-23,-0.1149
18,4,Y-18-4,N52SH,NE Arc,2026-01-08,-0.1765
19,1,Y-19-1,N42EH,SW Arc,2025-07-30,-0.2552
19,1,Y-19-1,N42EH,SW Arc,2025-08-27,-0.2717
19,1,Y-19-1,N42EH,SW Arc,2025-10-29,-0.2231
19,1,Y-19-1,N42EH,SW Arc,2026-01-12,-0.4236
19,2,Y-19-2,SmCo33H,SW Arc,2025-07-30,-0.1043
19,2,Y-19-2,SmCo33H,SW Arc,2025-08-27,-0.1307
19,2,Y-19-2,SmCo33H,SW Arc,2025-10-29,0.0297
19,2,Y-19-2,SmCo33H,SW Arc,2026-01-12,-0.0768
19,3,Y-19-3,N52SH,SW Arc,2025-07-30,-0.4728
19,3,Y-19-3,N52SH,SW Arc,2025-08-27,-0.2285
19,3,Y-19-3,N52SH,SW Arc,2025-10-29,-0.14
19,3,Y-19-3,N52SH,SW Arc,2026-01-12,-0.3137
19,4,Y-19-4,SmCo35,SW Arc,2025-07-30,-0.0421
19,4,Y-19-4,SmCo35,SW Arc,2025-08-27,-0.3366
19,4,Y-19-4,SmCo35,SW Arc,2025-10-29,0.125
19,4,Y-19-4,SmCo35,SW Arc,2026-01-12,-0.0927
20,1,Y-20-1,N52SH,Labyrinth,2025-07-30,1.3002
20,1,Y-20-1,N52SH,Labyrinth,2025-08-27,-0.7543
20,1,Y-20-1,N52SH,Labyrinth,2025-10-21,-0.6884
20,1,Y-20-1,N52SH,Labyrinth,2026-01-12,-0.1607
20,2,Y-20-2,SmCo35,Labyrinth,2025-07-30,0.2674
20,2,Y-20-2,SmCo35,Labyrinth,2025-08-27,-0.401
20,2,Y-20-2,SmCo35,Labyrinth,2025-10-21,-0.4037
20,2,Y-20-2,SmCo35,Labyrinth,2026-01-12,-0.1202
20,3,Y-20-3,N42EH,Labyrinth,2025-07-30,-0.1449
20,3,Y-20-3,N42EH,Labyrinth,2025-08-27,-0.8952
20,3,Y-20-3,N42EH,Labyrinth,2025-10-21,-0.5583
20,3,Y-20-3,N42EH,Labyrinth,2026-01-12,-0.2492
20,4,Y-20-4,SmCo33H,Labyrinth,2025-07-30,-1.1677
20,4,Y-20-4,SmCo33H,Labyrinth,2025-08-27,-0.1902
20,4,Y-20-4,SmCo33H,Labyrinth,2025-10-21,-0.0269
20,4,Y-20-4,SmCo33H,Labyrinth,2026-01-12,0.0619
21,1,Y-21-1,SmCo33H,NE Arc,2025-07-17,-1.0106
21,1,Y-21-1,SmCo33H,NE Arc,2025-08-27,-0.2725
21,1,Y-21-1,SmCo33H,NE Arc,2025-10-23,0.0408
21,1,Y-21-1,SmCo33H,NE Arc,2026-01-08,-0.059
21,2,Y-21-2,N52SH,NE Arc,2025-07-17,-1.0753
21,2,Y-21-2,N52SH,NE Arc,2025-08-27,-0.5663
21,2,Y-21-2,N52SH,NE Arc,2025-10-23,-0.1797
21,2,Y-21-2,N52SH,NE Arc,2026-01-08,-0.2096
21,3,Y-21-3,SmCo35,NE Arc,2025-07-17,-0.7795
21,3,Y-21-3,SmCo35,NE Arc,2025-08-27,-0.2661
21,3,Y-21-3,SmCo35,NE Arc,2025-10-23,-0.0666
21,3,Y-21-3,SmCo35,NE Arc,2026-01-08,-0.0167
21,4,Y-21-4,N42EH,NE Arc,2025-07-17,-1.0011
21,4,Y-21-4,N42EH,NE Arc,2025-08-27,-0.595
21,4,Y-21-4,N42EH,NE Arc,2025-10-23,-0.2773
21,4,Y-21-4,N42EH,NE Arc,2026-01-08,-0.28
22,1,Y-22-1,SmCo35,North Linac,2025-07-17,-0.7247
22,1,Y-22-1,SmCo35,North Linac,2025-08-27,-0.244
22,1,Y-22-1,SmCo35,North Linac,2025-10-21,0.0351
22,1,Y-22-1,SmCo35,North Linac,2026-01-12,0.2348
22,2,Y-22-2,N42EH,North Linac,2025-07-17,-1.0395
22,2,Y-22-2,N42EH,North Linac,2025-08-27,-0.4796
22,2,Y-22-2,N42EH,North Linac,2025-10-21,-0.3376
22,2,Y-22-2,N42EH,North Linac,2026-01-12,-0.0742
22,3,Y-22-3,SmCo33H,North Linac,2025-07-17,-1.0623
22,3,Y-22-3,SmCo33H,North Linac,2025-08-27,-0.2645
22,3,Y-22-3,SmCo33H,North Linac,2025-10-21,-0.2302
22,3,Y-22-3,SmCo33H,North Linac,2026-01-12,-0.0136
22,4,Y-22-4,N52SH,North Linac,2025-07-17,-0.9643
22,4,Y-22-4,N52SH,North Linac,2025-08-27,-0.4654
22,4,Y-22-4,N52SH,North Linac,2025-10-21,-0.4692
22,4,Y-22-4,N52SH,North Linac,2026-01-12,-0.0087
23,1,Y-23-1,N42EH,SE Arc,2025-07-30,-0.0905
23,1,Y-23-1,N42EH,SE Arc,2025-08-27,-0.4018
23,1,Y-23-1,N42EH,SE Arc,2025-10-21,-0.3036
23,1,Y-23-1,N42EH,SE Arc,2026-01-08,-0.1364
23,2,Y-23-2,SmCo33H,SE Arc,2025-07-30,0.1704
23,2,Y-23-2,SmCo33H,SE Arc,2025-08-27,0.0358
23,2,Y-23-2,SmCo33H,SE Arc,2025-10-21,-0.1513
23,2,Y-23-2,SmCo33H,SE Arc,2026-01-08,-0.0928
23,3,Y-23-3,N52SH,SE Arc,2025-07-30,-0.0587
23,3,Y-23-3,N52SH,SE Arc,2025-08-27,-0.2392
23,3,Y-23-3,N52SH,SE Arc,2025-10-21,-0.2387
23,3,Y-23-3,N52SH,SE Arc,2026-01-08,-0.0583
23,4,Y-23-4,SmCo35,SE Arc,2025-07-30,0.0862
23,4,Y-23-4,SmCo35,SE Arc,2025-08-27,-0.0843
23,4,Y-23-4,SmCo35,SE Arc,2025-10-21,0.0433
23,4,Y-23-4,SmCo35,SE Arc,2026-01-08,-0.0308
24,1,Y-24-1,N52SH,South Linac,2025-07-30,-0.3545
24,1,Y-24-1,N52SH,South Linac,2025-08-27,-0.4385
24,1,Y-24-1,N52SH,South Linac,2025-10-21,-0.2798
24,1,Y-24-1,N52SH,South Linac,2026-01-12,-0.0008
24,2,Y-24-2,SmCo35,South Linac,2025-07-30,-0.081
24,2,Y-24-2,SmCo35,South Linac,2025-08-27,-0.067
24,2,Y-24-2,SmCo35,South Linac,2025-10-21,0.0473
24,2,Y-24-2,SmCo35,South Linac,2026-01-12,0.098
24,3,Y-24-3,N42EH,South Linac,2025-07-30,-0.2149
24,3,Y-24-3,N42EH,South Linac,2025-08-27,-0.542
24,3,Y-24-3,N42EH,South Linac,2025-10-21,-0.3781
24,3,Y-24-3,N42EH,South Linac,2026-01-12,-0.1022
24,4,Y-24-4,SmCo33H,South Linac,2025-07-30,-0.3741
24,4,Y-24-4,SmCo33H,South Linac,2025-08-27,-0.1504
24,4,Y-24-4,SmCo33H,South Linac,2025-10-21,-0.0067
24,4,Y-24-4,SmCo33H,South Linac,2026-01-12,-0.0035
25,1,Y-25-1,SmCo33H,NW Arc,2025-07-17,-0.86
25,1,Y-25-1,SmCo33H,NW Arc,2025-08-27,-0.2556
25,1,Y-25-1,SmCo33H,NW Arc,2025-10-23,-0.076
25,1,Y-25-1,SmCo33H,NW Arc,2026-01-08,0.0846
25,2,Y-25-2,N52SH,NW Arc,2025-07-17,-1.0314
25,2,Y-25-2,N52SH,NW Arc,2025-08-27,-0.5817
25,2,Y-25-2,N52SH,NW Arc,2025-10-23,-0.2432
25,2,Y-25-2,N52SH,NW Arc,2026-01-08,-0.1517
25,3,Y-25-3,SmCo35,NW Arc,2025-07-17,-0.9531
25,3,Y-25-3,SmCo35,NW Arc,2025-08-27,-0.454
25,3,Y-25-3,SmCo35,NW Arc,2025-10-23,-0.31
25,3,Y-25-3,SmCo35,NW Arc,2026-01-08,-0.1662
25,4,Y-25-4,N42EH,NW Arc,2025-07-17,-1.1861
25,4,Y-25-4,N42EH,NW Arc,2025-08-27,-0.7577
25,4,Y-25-4,N42EH,NW Arc,2025-10-23,-0.3844
25,4,Y-25-4,N42EH,NW Arc,2026-01-08,-0.2948
26,1,Y-26-1,SmCo35,SE Arc,2025-07-30,0.0234
26,1,Y-26-1,SmCo35,SE Arc,2025-08-27,-0.0063
26,1,Y-26-1,SmCo35,SE Arc,2025-10-21,-0.034
26,1,Y-26-1,SmCo35,SE Arc,2026-01-08,0.105
26,2,Y-26-2,N42EH,SE Arc,2025-07-30,0.0389
26,2,Y-26-2,N42EH,SE Arc,2025-08-27,-0.1478
26,2,Y-26-2,N42EH,SE Arc,2025-10-21,-0.133
26,2,Y-26-2,N42EH,SE Arc,2026-01-08,-0.0177
26,3,Y-26-3,SmCo33H,SE Arc,2025-07-30,0.0067
26,3,Y-26-3,SmCo33H,SE Arc,2025-08-27,-0.1365
26,3,Y-26-3,SmCo33H,SE Arc,2025-10-21,-0.079
26,3,Y-26-3,SmCo33H,SE Arc,2026-01-08,-0.0099
26,4,Y-26-4,N52SH,SE Arc,2025-07-30,0.0807
26,4,Y-26-4,N52SH,SE Arc,2025-08-27,-0.095
26,4,Y-26-4,N52SH,SE Arc,2025-10-21,-0.1426
26,4,Y-26-4,N52SH,SE Arc,2026-01-08,0.019
3,1,Y-3-1,N42EH,SE Arc,2025-07-30,-0.1265
3,1,Y-3-1,N42EH,SE Arc,2025-08-27,-0.395
3,1,Y-3-1,N42EH,SE Arc,2025-10-21,-0.4954
3,1,Y-3-1,N42EH,SE Arc,2026-01-08,-0.1515
3,2,Y-3-2,SmCo33H,SE Arc,2025-07-30,-0.2014
3,2,Y-3-2,SmCo33H,SE Arc,2025-08-27,-0.8037
3,2,Y-3-2,SmCo33H,SE Arc,2025-10-21,-0.1364
3,2,Y-3-2,SmCo33H,SE Arc,2026-01-08,0.0636
3,3,Y-3-3,N52SH,SE Arc,2025-07-30,-0.0646
3,3,Y-3-3,N52SH,SE Arc,2025-08-27,-0.5134
3,3,Y-3-3,N52SH,SE Arc,2025-10-21,-0.2758
3,3,Y-3-3,N52SH,SE Arc,2026-01-08,-0.1237
3,4,Y-3-4,SmCo35,SE Arc,2025-07-30,-0.1087
3,4,Y-3-4,SmCo35,SE Arc,2025-08-27,-0.4566
3,4,Y-3-4,SmCo35,SE Arc,2025-10-21,-0.1724
3,4,Y-3-4,SmCo35,SE Arc,2026-01-08,-0.122
30,1,Y-30-1,SmCo35,South Linac,2025-07-30,0.0458
30,1,Y-30-1,SmCo35,South Linac,2025-08-27,-0.2506
30,1,Y-30-1,SmCo35,South Linac,2025-10-21,-0.0885
30,1,Y-30-1,SmCo35,South Linac,2026-01-12,-0.0875
30,2,Y-30-2,N42EH,South Linac,2025-07-30,-0.3911
30,2,Y-30-2,N42EH,South Linac,2025-08-27,-0.4551
30,2,Y-30-2,N42EH,South Linac,2025-10-21,-0.3407
30,2,Y-30-2,N42EH,South Linac,2026-01-12,-0.3302
30,3,Y-30-3,SmCo33H,South Linac,2025-07-30,0.0309
30,3,Y-30-3,SmCo33H,South Linac,2025-08-27,0.1477
30,3,Y-30-3,SmCo33H,South Linac,2025-10-21,-0.0841
30,3,Y-30-3,SmCo33H,South Linac,2026-01-12,-0.2338
30,4,Y-30-4,N52SH,South Linac,2025-07-30,-0.2424
30,4,Y-30-4,N52SH,South Linac,2025-08-27,-0.364
30,4,Y-30-4,N52SH,South Linac,2025-10-21,-0.285
30,4,Y-30-4,N52SH,South Linac,2026-01-12,-0.2672
32,1,Y-32-1,N52SH,SW Arc,2025-07-30,-0.5461
32,1,Y-32-1,N52SH,SW Arc,2025-08-27,-0.2372
32,1,Y-32-1,N52SH,SW Arc,2025-10-29,-0.2102
32,1,Y-32-1,N52SH,SW Arc,2026-01-12,-0.4159
32,2,Y-32-2,SmCo35,SW Arc,2025-07-30,-0.1351
32,2,Y-32-2,SmCo35,SW Arc,2025-08-27,-0.014
32,2,Y-32-2,SmCo35,SW Arc,2025-10-29,-0.0352
32,2,Y-32-2,SmCo35,SW Arc,2026-01-12,-0.2235
32,3,Y-32-3,N42EH,SW Arc,2025-07-30,-0.3695
32,3,Y-32-3,N42EH,SW Arc,2025-07-30,-10.9112
32,3,Y-32-3,N42EH,SW Arc,2025-08-27,-0.3478
32,3,Y-32-3,N42EH,SW Arc,2025-10-29,-0.2722
32,3,Y-32-3,N42EH,SW Arc,2026-01-12,-0.455
32,4,Y-32-4,SmCo33H,SW Arc,2025-08-27,-0.0349
32,4,Y-32-4,SmCo33H,SW Arc,2025-10-29,0.0115
32,4,Y-32-4,SmCo33H,SW Arc,2026-01-12,-0.005
34,1,Y-34-1,SmCo35,NW Arc,2025-07-17,-1.1489
34,1,Y-34-1,SmCo35,NW Arc,2025-08-27,-0.1585
34,1,Y-34-1,SmCo35,NW Arc,2025-10-23,-0.1623
34,1,Y-34-1,SmCo35,NW Arc,2026-01-08,-0.0196
34,2,Y-34-2,N42EH,NW Arc,2025-07-17,-1.4259
34,2,Y-34-2,N42EH,NW Arc,2025-08-27,-0.8414
34,2,Y-34-2,N42EH,NW Arc,2025-10-23,-0.4351
34,2,Y-34-2,N42EH,NW Arc,2026-01-08,-0.2082
34,3,Y-34-3,SmCo33H,NW Arc,2025-07-17,-0.8703
34,3,Y-34-3,SmCo33H,NW Arc,2025-08-27,0.0201
34,3,Y-34-3,SmCo33H,NW Arc,2025-10-23,-0.1169
34,3,Y-34-3,SmCo33H,NW Arc,2026-01-08,-0.0481
34,4,Y-34-4,N52SH,NW Arc,2025-07-17,10.119
34,4,Y-34-4,N52SH,NW Arc,2025-08-27,10.7291
34,4,Y-34-4,N52SH,NW Arc,2025-10-23,10.9113
34,4,Y-34-4,N52SH,NW Arc,2026-01-08,11.2819
36,1,Y-36-1,N52SH,NW Arc,2025-07-17,-0.9903
36,1,Y-36-1,N52SH,NW Arc,2025-08-27,-0.5036
36,1,Y-36-1,N52SH,NW Arc,2025-10-23,-0.3862
36,1,Y-36-1,N52SH,NW Arc,2026-01-08,-0.1962
36,2,Y-36-2,SmCo35,NW Arc,2025-07-17,-0.8265
36,2,Y-36-2,SmCo35,NW Arc,2025-08-27,-0.3334
36,2,Y-36-2,SmCo35,NW Arc,2025-10-23,-0.1084
36,2,Y-36-2,SmCo35,NW Arc,2026-01-08,-0.0634
36,3,Y-36-3,N42EH,NW Arc,2025-07-17,-1.21
36,3,Y-36-3,N42EH,NW Arc,2025-08-27,-0.5417
36,3,Y-36-3,N42EH,NW Arc,2025-10-23,-0.3202
36,3,Y-36-3,N42EH,NW Arc,2026-01-08,-0.2166
36,4,Y-36-4,SmCo33H,NW Arc,2025-07-17,-0.6879
36,4,Y-36-4,SmCo33H,NW Arc,2025-08-27,-0.1091
36,4,Y-36-4,SmCo33H,NW Arc,2025-10-23,0.15
36,4,Y-36-4,SmCo33H,NW Arc,2026-01-08,0.2305
38,1,Y-38-1,SmCo35,NW Arc,2025-07-17,-0.8106
38,1,Y-38-1,SmCo35,NW Arc,2025-08-27,-0.1405
38,1,Y-38-1,SmCo35,NW Arc,2025-10-23,-0.168
38,1,Y-38-1,SmCo35,NW Arc,2026-01-08,-0.0216
38,2,Y-38-2,N42EH,NW Arc,2025-07-17,-1.2075
38,2,Y-38-2,N42EH,NW Arc,2025-08-27,-0.4418
38,2,Y-38-2,N42EH,NW Arc,2025-10-23,-0.5123
38,2,Y-38-2,N42EH,NW Arc,2026-01-08,-0.3485
38,3,Y-38-3,SmCo33H,NW Arc,2025-07-17,-0.6465
38,3,Y-38-3,SmCo33H,NW Arc,2025-08-27,0.2646
38,3,Y-38-3,SmCo33H,NW Arc,2025-10-23,0.2201
38,3,Y-38-3,SmCo33H,NW Arc,2026-01-08,0.2929
38,4,Y-38-4,N52SH,NW Arc,2025-07-17,-1.3229
38,4,Y-38-4,N52SH,NW Arc,2025-08-27,-0.4802
38,4,Y-38-4,N52SH,NW Arc,2025-10-23,-0.593
38,4,Y-38-4,N52SH,NW Arc,2026-01-08,-0.3997
39,1,Y-39-1,N42EH,NE Arc,2025-07-17,-1.1038
39,1,Y-39-1,N42EH,NE Arc,2025-08-27,-0.6005
39,1,Y-39-1,N42EH,NE Arc,2025-10-23,-0.9069
39,1,Y-39-1,N42EH,NE Arc,2026-01-08,-0.8218
39,2,Y-39-2,SmCo33H,NE Arc,2025-07-17,-0.0122
39,2,Y-39-2,SmCo33H,NE Arc,2025-08-27,0.4771
39,2,Y-39-2,SmCo33H,NE Arc,2025-10-23,0.3578
39,2,Y-39-2,SmCo33H,NE Arc,2026-01-08,0.4216
39,3,Y-39-3,N52SH,NE Arc,2025-07-17,-0.9179
39,3,Y-39-3,N52SH,NE Arc,2025-08-27,-0.4087
39,3,Y-39-3,N52SH,NE Arc,2025-10-23,-0.397
39,3,Y-39-3,N52SH,NE Arc,2026-01-08,-0.5429
39,4,Y-39-4,SmCo35,NE Arc,2025-07-17,-0.9501
39,4,Y-39-4,SmCo35,NE Arc,2025-08-27,-0.2955
39,4,Y-39-4,SmCo35,NE Arc,2025-10-23,-0.4029
39,4,Y-39-4,SmCo35,NE Arc,2026-01-08,-0.2986
4,1,Y-4-1,N52SH,North Linac,2025-07-17,-0.8758
4,1,Y-4-1,N52SH,North Linac,2025-08-27,-0.3032
4,1,Y-4-1,N52SH,North Linac,2025-10-21,-0.582
4,1,Y-4-1,N52SH,North Linac,2026-01-12,0.0027
4,2,Y-4-2,SmCo35,North Linac,2025-07-17,-0.521
4,2,Y-4-2,SmCo35,North Linac,2025-08-27,0.0163
4,2,Y-4-2,SmCo35,North Linac,2025-10-21,0.1267
4,2,Y-4-2,SmCo35,North Linac,2026-01-12,0.4006
4,3,Y-4-3,N42EH,North Linac,2025-07-17,-1.182
4,3,Y-4-3,N42EH,North Linac,2025-08-27,-0.7424
4,3,Y-4-3,N42EH,North Linac,2025-10-21,-0.7405
4,3,Y-4-3,N42EH,North Linac,2026-01-12,-0.3742
4,4,Y-4-4,SmCo33H,North Linac,2025-07-17,-0.7506
4,4,Y-4-4,SmCo33H,North Linac,2025-08-27,-0.3711
4,4,Y-4-4,SmCo33H,North Linac,2025-10-21,-0.2549
4,4,Y-4-4,SmCo33H,North Linac,2026-01-12,-0.0368
40,1,Y-40-1,N52SH,SE Arc,2025-07-30,-0.3885
40,1,Y-40-1,N52SH,SE Arc,2025-08-27,-0.2016
40,1,Y-40-1,N52SH,SE Arc,2025-10-21,-0.2761
40,1,Y-40-1,N52SH,SE Arc,2026-01-08,-0.1005
40,2,Y-40-2,SmCo35,SE Arc,2025-07-30,0.039
40,2,Y-40-2,SmCo35,SE Arc,2025-08-27,-0.0706
40,2,Y-40-2,SmCo35,SE Arc,2025-10-21,-0.0017
40,2,Y-40-2,SmCo35,SE Arc,2026-01-08,0.0526
40,3,Y-40-3,N42EH,SE Arc,2025-07-30,-0.1303
40,3,Y-40-3,N42EH,SE Arc,2025-08-27,-0.1873
40,3,Y-40-3,N42EH,SE Arc,2025-10-21,-0.2619
40,3,Y-40-3,N42EH,SE Arc,2026-01-08,-0.0756
40,4,Y-40-4,SmCo33H,SE Arc,2025-07-30,-6.1963
40,4,Y-40-4,SmCo33H,SE Arc,2025-08-27,-6.2968
40,4,Y-40-4,SmCo33H,SE Arc,2025-10-21,-6.2804
40,4,Y-40-4,SmCo33H,SE Arc,2026-01-08,-6.1428
5,1,Y-5-1,SmCo33H,South Linac,2025-07-30,0.3281
5,1,Y-5-1,SmCo33H,South Linac,2025-08-27,0.1973
5,1,Y-5-1,SmCo33H,South Linac,2025-10-21,0.1557
5,1,Y-5-1,SmCo33H,South Linac,2026-01-12,0.3885
5,2,Y-5-2,N52SH,South Linac,2025-07-30,-0.1918
5,2,Y-5-2,N52SH,South Linac,2025-08-27,-0.1799
5,2,Y-5-2,N52SH,South Linac,2025-10-21,-0.5819
5,2,Y-5-2,N52SH,South Linac,2026-01-12,-0.0514
5,3,Y-5-3,SmCo35,South Linac,2025-07-30,0.0404
5,3,Y-5-3,SmCo35,South Linac,2025-08-27,-0.1042
5,3,Y-5-3,SmCo35,South Linac,2025-10-21,-0.276
5,3,Y-5-3,SmCo35,South Linac,2026-01-12,0.0299
5,4,Y-5-4,N42EH,South Linac,2025-07-30,-0.1728
5,4,Y-5-4,N42EH,South Linac,2025-08-27,-0.2456
5,4,Y-5-4,N42EH,South Linac,2025-10-21,-0.5471
5,4,Y-5-4,N42EH,South Linac,2026-01-12,-0.0506
6,1,Y-6-1,SmCo35,NW Arc,2025-07-17,-0.6744
6,1,Y-6-1,SmCo35,NW Arc,2025-08-27,-0.1016
6,1,Y-6-1,SmCo35,NW Arc,2025-10-23,-0.0069
6,1,Y-6-1,SmCo35,NW Arc,2026-01-08,0.0803
6,2,Y-6-2,N42EH,NW Arc,2025-07-17,-0.9803
6,2,Y-6-2,N42EH,NW Arc,2025-08-27,-0.5178
6,2,Y-6-2,N42EH,NW Arc,2025-10-23,-0.3025
6,3,Y-6-3,SmCo33H,NW Arc,2025-07-17,-0.708
6,3,Y-6-3,SmCo33H,NW Arc,2025-08-27,-0.279
6,3,Y-6-3,SmCo33H,NW Arc,2025-10-23,-0.0832
6,3,Y-6-3,SmCo33H,NW Arc,2026-01-08,0.103
6,4,Y-6-4,N52SH,NW Arc,2025-07-17,-1.04
6,4,Y-6-4,N52SH,NW Arc,2025-08-27,-0.4212
6,4,Y-6-4,N52SH,NW Arc,2025-10-23,-0.147
6,4,Y-6-4,N52SH,NW Arc,2026-01-08,-0.1085
7,1,Y-7-1,N42EH,NE Arc,2025-07-17,-0.9739
7,1,Y-7-1,N42EH,NE Arc,2025-08-27,-0.5325
7,1,Y-7-1,N42EH,NE Arc,2025-10-23,-0.3916
7,1,Y-7-1,N42EH,NE Arc,2026-01-08,-0.4155
7,2,Y-7-2,SmCo33H,NE Arc,2025-07-17,-0.8666
7,2,Y-7-2,SmCo33H,NE Arc,2025-08-27,-0.6244
7,2,Y-7-2,SmCo33H,NE Arc,2025-10-23,-0.053
7,2,Y-7-2,SmCo33H,NE Arc,2026-01-08,-0.0751
7,3,Y-7-3,N52SH,NE Arc,2025-07-17,-0.9733
7,3,Y-7-3,N52SH,NE Arc,2025-08-27,-0.4318
7,3,Y-7-3,N52SH,NE Arc,2025-10-23,-0.3166
7,3,Y-7-3,N52SH,NE Arc,2026-01-08,-0.4116
7,4,Y-7-4,SmCo35,NE Arc,2025-07-17,-0.7101
7,4,Y-7-4,SmCo35,NE Arc,2025-08-27,-0.2183
7,4,Y-7-4,SmCo35,NE Arc,2025-10-23,-0.1346
7,4,Y-7-4,SmCo35,NE Arc,2026-01-08,-0.1409
9,1,Y-9-1,SmCo33H,NE Arc,2025-07-17,-0.6824
9,1,Y-9-1,SmCo33H,NE Arc,2025-08-27,-0.2885
9,1,Y-9-1,SmCo33H,NE Arc,2025-10-23,0.0008
9,1,Y-9-1,SmCo33H,NE Arc,2026-01-08,0.0343
9,2,Y-9-2,N52SH,NE Arc,2025-07-17,-1.1156
9,2,Y-9-2,N52SH,NE Arc,2025-08-27,-0.7592
9,2,Y-9-2,N52SH,NE Arc,2026-01-08,-0.4219
9,3,Y-9-3,SmCo35,NE Arc,2025-07-17,-0.9609
9,3,Y-9-3,SmCo35,NE Arc,2025-08-27,-0.4264
9,3,Y-9-3,SmCo35,NE Arc,2025-10-23,-0.2137
9,3,Y-9-3,SmCo35,NE Arc,2026-01-08,-0.2065
9,4,Y-9-4,N42EH,NE Arc,2025-07-17,-0.9991
9,4,Y-9-4,N42EH,NE Arc,2025-08-27,-0.7081
9,4,Y-9-4,N42EH,NE Arc,2025-10-23,-0.1872
9,4,Y-9-4,N42EH,NE Arc,2026-01-08,-0.219
