Repository: RyanBodenstein/FFA_at_CEBAF

# FFA_at_CEBAF
Files for FFA@CEBAF Upgrade project

# LDRD FFA@CEBAF Magnet Radiation Study — Data Package

## Study Overview

This data package contains the complete processed data and analysis results from
the LDRD (Laboratory Directed Research & Development) study of permanent magnet
radiation degradation in the Continuous Electron Beam Accelerator Facility
(CEBAF) at Jefferson Lab.

**Objective**: Measure radiation-induced demagnetization of permanent magnets
deployed in the CEBAF tunnel to determine whether Fixed Field Alternating-gradient
(FFA) accelerator magnets can survive the CEBAF radiation environment.

**Study period**: Baselines measured April–November 2024 (lab). Magnets deployed
in the CEBAF tunnel July 2025. Post-exposure measurements July 2025–January 2026.

**Scale**: 30 tunnel-deployed Y-plates, 9 lab control Y-plates, ~120 H-plate
pair assemblies, ~400 A-samples (individual magnets), spanning 7 accelerator
regions. This is the world's largest study of this type.

## Sample Description

### Y-plates (primary measurement)
Large single magnets measured with a Helmholtz coil fluxmeter. Each Y-plate
has 4 material slots, one each of N42EH, N52SH, SmCo33H, and SmCo35 (slot
assignments randomized). 30 plates deployed in the CEBAF tunnel; 9 plates
kept in the lab as unexposed controls.

### H-plates (pair assemblies)
Each H-plate contains 4 pair slots in one of four magnetic configurations
(Alpha, Beta, Gamma, Delta). NdFeB pairs are on "n" plates (Hn-XX-Y),
SmCo on "s" plates (Hs-XX-Y). Measured with Helmholtz coil.

### A-samples (individual magnets)
Pairs of small magnets measured together in a fixed enclosure, extracted from
H-plate assemblies. Named An-XX-Y-Z (NdFeB) or As-XX-Y-Z (SmCo), where
XX=plate, Y=slot, Z=pair index (1 or 2). The Delta configuration's 2nd
A-sample is a "slug" (calibration standard).

### Materials
| Material | Type | Br (kGs) | Max Temp (C) | alpha_Br (%/C) | Hci (kOe) |
|----------|------|----------|--------------|----------------|-----------|
| N42EH    | NdFeB | 12.8-13.2 | 190 | -0.10 | >=30 |
| N52SH    | NdFeB | 14.2-14.5 | 140 | -0.11 | >=19 |
| SmCo33H  | Sm2Co17 | 11.2-11.5 | 350 | -0.040 | >=25 |
| SmCo35   | Sm2Co17 | 11.6-12.0 | 300 | -0.040 | >=18 |

All magnets manufactured by Allstar Magnetics.

## Tunnel Locations
30 Y-plates deployed at 7 locations in the CEBAF tunnel:
- **Arcs** (20 plates): SE Arc (5), NE Arc (5), NW Arc (5), SW Arc (5) —
  grouped in lines of 5 at specific girders
- **Linacs** (8 plates): North Linac (4), South Linac (4) — at NDX locations
- **Labyrinths** (2 plates): North and South access labyrinths

Each Y-plate is co-located with one H-plate for cross-checking.

## Key Results

### Per-Material Mean Changes (tunnel Y-plates, temperature-corrected)
| Material | Mean Change (%) | Stat. Uncertainty (%) | Syst. Uncertainty (%) |
|----------|-----------------|-----------------------|-----------------------|
| N42EH    | -0.252 | +/-0.036 | +/-0.12 |
| N52SH    | -0.170 | +/-0.036 | +/-0.12 |
| SmCo33H  | +0.037 | +/-0.031 | +/-0.12 |
| SmCo35   | -0.044 | +/-0.031 | +/-0.12 |

## Data Provenance
All CSVs in this package were generated by `export_data_package.py` from the
same analysis scripts that produced the published results. The export script
imports directly from `manager_summary_v3.py`, `degradation_summary_v2.py`,
and `manager_summary_v5_polish.py` — there is no manual data entry.

File: Magnet_Studies/Data_Analysis/Data_Package/04_Results/headline_results.csv
metric,value,uncertainty,significance,notes
NdFeB_minus_SmCo_differential_pct,-0.208,0.028,7.6 sigma,"Gain-immune intra-plate differential, N=30 plates"
N42EH_mean_pct_change,-0.252,0.036,,N=30 tunnel Y-plate samples (outliers excluded)
N52SH_mean_pct_change,-0.17,0.036,,N=29 tunnel Y-plate samples (outliers excluded)
SmCo33H_mean_pct_change,0.037,0.031,,N=29 tunnel Y-plate samples (outliers excluded)
SmCo35_mean_pct_change,-0.044,0.031,,N=30 tunnel Y-plate samples (outliers excluded)
gain_systematic_cleaned_pct,0.124,0,,"Half-range of session offsets, cleaned (bad baselines + >3% excluded)"
gain_systematic_uncleaned_pct,0.248,0,,"Half-range of session offsets, all samples"
temp_coefficient_N42EH_per_C,-0.1,0,,"Manufacturer specification, used for temperature correction"
temp_coefficient_N52SH_per_C,-0.11,0,,"Manufacturer specification, used for temperature correction"
temp_coefficient_SmCo33H_per_C,-0.04,0,,"Manufacturer specification, used for temperature correction"
temp_coefficient_SmCo35_per_C,-0.04,0,,"Manufacturer specification, used for temperature correction"
